Repository: GliaX/tourniquet

# EXERCISE CAUTION WITH CLINICAL USE Tourniquet
The design of this tourniquet is constantly being improved based on feedback from the field. While we are working very hard to prepare this tourniquet for clinical use, we do not consider it finished. Please do not deploy this unless you are in a crisis situation and know exactly what you are doing. 3D printed tourniquet to stop bleeding, especially related to penetrating injuries.

This tourniquet is in use [in Gaza](https://trklou.medium.com/3d-printed-open-source-tourniquet-rationale-failure-analysis-and-proposed-next-steps-of-the-glia-97e8441b4c5a) and is being produced for [emergency use in Ukraine](https://trklou.medium.com/glias-gaza-tourniquet-is-ready-for-emergency-use-in-ukraine-make-some-if-you-can-ef5f83260b7c).

## Print settings
Print the 3MF file, modified to your needs. It's not recommended to edit the meshes - do not facet the windlass, do not squish / scale it for easier printing.

* Material: ABS
* Layer Height: 0.2 mm
* Infill: 100%
* Bed temperature: 100°C temp at the first layer to avoid warping.

### Settings Per Part:
* backing_support:
  * supports
  * 4 perimeter shells/walls
  * 2 bottom/top shells/walls
* buckle:
  * supports
  * 2 perimeter shells/walls
  * 2 bottom/top shells/walls
* clip:
  * supports
  * 4 permiter shells/walls
  * 4 bottom/top shells/walls
* windlass:
  * supports
  * 4 permiter shells/walls
  * 4 bottom/top shells/walls

## Assembly Instructions
See the assembly instruction manuals in the following languages:
* [Arabic](assembly_instructions/INSTRUCTIONS_AR.md)
* [English](assembly_instructions/INSTRUCTIONS_EN.md)
* [Ukrainian](assembly_instructions/INSTRUCTIONS_UA.md)
* [Polish](assembly_instructions/INSTRUCTIONS_PL.md)
* [French](assembly_instructions/INSTRUCTIONS_FR.md)
* [Russian](assembly_instructions/INSTRUCTIONS_RU.md)

## Tourniquet QA (Quality Assurance) Folder
In this QA folder, you will find a printable QA chart and checklist. There is also information on design intent, and tensile strength notes. 
https://github.com/GliaX/tourniquet/tree/master/assembly_instructions/quality_control

## Tourniquet staging and folding Instructions
There are several reasonable techniques for staging a CAT-style tourniquet. At Glia, we use and recommend the following technique, which is in use in Gaza: https://www.youtube.com/watch?v=CSECJQPJmLw

## Packaging Instructions
The tourniquet should be packaged in clear, thin plastic such as PVC wrap to prevent any degradation from humidity or other environmental factors. This wrap should be easy to remove with bare hands and no tools.

## Injection molding - WARNING
We have presented injection molding files in the [`injection_molding`](injection_molding) folder. The injection molded tourniquet has not yet been deployed and is in the process of being tested at this time. Follow best practices for injection molding and assemble parts as above.
The "desktop_injection" folder is highly experimental and not deployed yet. We give no guarantees to the mold's correct behavior.

File: assembly_instructions/quality_control/inner belt tensile strength notes.md
# Inner belt tensile strength notes

## Introduction
The tensile strength of the belt in a tourniquet is a concern that is frequently overemphasized. Although the material used for the belt must withstand the forces that will be applied when the tourniquet is used these forces are well within the maximum strength of most commonly available nylon webbing.

## Tensile testing different nylon webbing materials
We tested 4 different samples of 0.75" nylon webbing using a tensile tester. Short lengths of each type of webbing had loops sewn into each end, each sample was loaded into the tensile tester, and force was applied until the sample broke. In every single case the cause of failure was the stitching. More specifically, the stitching tore out of the weave of the nylon strap because the stitching was sewn very close to the edge of the straps used for testing. Two of the samples failed too quickly to gather any useful data, but the remaining two samples withstood over 1100 N (~224 lbf) prior to failure. The results are summarized in the table below.

| Sample | Breaking strength (N) | Mode of failure |
|---|---|---|
|WUXLY|No data|Stitching tear-out|
|MEC|No data|Stitching tear-out|
|Poland|1587|Stitching tear-out|
|ENNS|1167|Stitching tear-out|

## 2nd tensile test
After conducting the first test we sewed a 2nd set of test samples with the stitching set farther from the end than in the first test. In every single case what failed was the stitching rather than the strap itself. More specifically, the stitching snapped as its strength was exceeded but the strap itself remained intact. In each case, the failure occurred after being loaded to well over 600 N (135).

| Sample | Breaking strength (N) | Mode of failure |
|---|---|---|
|WUXLY|934|Stitching tear-out|
|MEC|753|Stitching tear-out|
|Poland|1082|Stitching tear-out|
|ENNS|668|Stitching tear-out|

Importantly, the thread used to stitch the strapping material together was not the same material that is used in the tourniquets manufactured by Glia and the thread used changed between the first and second tensile tests. This was deemed acceptable because the purpose of this test was to evaluate the strength of the strapping, not to test the stitching.

## Conclusion
Testing the tensile strength of the material used for the belt is extremely important to ensure that it is suitable. However, this concern is often given disproportionate weight compared to more likely modes of failure, such as failure of the stitching securing the webbing. Care should be taken to evaluating the thread used, location of the stitching, and the parameters of the stitches themselves.

## References

https://www.sciencedirect.com/science/article/pii/S2468067223000494
