Repository: GliaX/tourniquet

# EXERCISE CAUTION WITH CLINICAL USE Tourniquet
The design of this tourniquet is constantly being improved based on feedback from the field. While we are working very hard to prepare this tourniquet for clinical use, we do not consider it finished. Please do not deploy this unless you are in a crisis situation and know exactly what you are doing. 3D printed tourniquet to stop bleeding, especially related to penetrating injuries.

This tourniquet is in use [in Gaza](https://trklou.medium.com/3d-printed-open-source-tourniquet-rationale-failure-analysis-and-proposed-next-steps-of-the-glia-97e8441b4c5a) and is being produced for [emergency use in Ukraine](https://trklou.medium.com/glias-gaza-tourniquet-is-ready-for-emergency-use-in-ukraine-make-some-if-you-can-ef5f83260b7c).

## Print settings
Print the 3MF file, modified to your needs. It's not recommended to edit the meshes - do not facet the windlass, do not squish / scale it for easier printing.

* Material: ABS
* Layer Height: 0.2 mm
* Infill: 100%
* Bed temperature: 100°C temp at the first layer to avoid warping.

### Settings Per Part:
* backing_support:
  * supports
  * 4 perimeter shells/walls
  * 2 bottom/top shells/walls
* buckle:
  * supports
  * 2 perimeter shells/walls
  * 2 bottom/top shells/walls
* clip:
  * supports
  * 4 permiter shells/walls
  * 4 bottom/top shells/walls
* windlass:
  * supports
  * 4 permiter shells/walls
  * 4 bottom/top shells/walls

## Tourniquet QA (Quality Assurance) Folder
In this QA folder, you will find a printable QA chart and checklist. There is also information on design intent, and tensile strength notes. 
https://github.com/GliaX/tourniquet/tree/master/assembly_instructions/quality_control

# Tourniquet Quality Control

Our [Design Intent](design_intent.md) document covers the reason for the specific design of our tourniquet parts. Please read this document before printing the parts.

There are several tools available for Quality Assurance of the manufactured tourniquet.

**Material Specs**

Here are the [Material Specs](Tourniquet_NonPrint_Material_Specs.pdf) for non-printed materials needed. These materials were sourced in Canada, so there will be differences based on your location, but please adhere to the quality of these materials as much as possible, especially with the inner strap. 

**Backplate Tester**

The [Backplate Tester](TQ_backplate_tester.STL) has been developed in order to test the backplates as they come off of the 3D printer bed. This is because of breakage that can be common when printing this part. Please see the [Backplate Breakage Report](Backplate_Breakage_Report.pdf), which talks about this issue, and also shows how to use the backplate tester.

**Strength Test for Parts**

Strength test for Buckle [video](buckle strength test.mp4) - insert a strap into both slots and pull apart with hands using maximum strength
Strength test for Backplate [video](backplate strength test.mp4)- use backplate tester above to bend backplate around the Diameter
Strength test for Clip [video](clip strength test.mp4)- hold both side of the clip and bend them away from each other
Strength test for Rod [video](rod strength test.mp4)- push with hands at maximum strength with thumbs on slot and also adjacent to slot

**Strap Spacer**

The [Strap Spacer](strap_spacer.stl) is a tool that can be used in order to ensure the inner strap has the correct slack needed when assembling and sewing the tourniquet together.

The material and printing settings do not matter as long as the dimensions of the spacer are accurate.
This part is a tool, not an integral element of the tourniquet and does not need to meet the rigidity requirements of the windlass, backplate, buckle or clip.

Please see step #10 in the assembly instructions on how to use the strap spacer when manufacturing the tourniquet.

**QA Chart and Checklist**

The Tourniquet [QA Chart](tourniquet_QA_Chart.pdf) and [QC Checklist](tourniquet_QC_checklist_x2.pdf) are tools to be used when conducting a quality assurance check on the finished manufactured tourniquet. These tools ensure that all the details are given attention to check if they adhere to the manufacturing specifications in the assembly instructions, and that the device will function properly when used.

**Measuring Tool**

The [Tourniquet Measuring Tool](tourniquet_measuring_tool.pdf) can be used when conducting the quality assurance of each manufactured device. This is a simple device printed on paper that can help with the QA process in terms of quickly checking that 3 important measurements are correct:

1. the distance from the rounded end of strap to the closest edge of the box stitch (30mm)
:-

2. the amount of slack on the inner strap (25mm)
:-

3. the distance from the bridge of the backplate to the stitch holding the buckle to the strap (35mm)
:-

File: quality_control/inner belt tensile strength notes.md
# Inner belt tensile strength notes

## Introduction
The tensile strength of the belt in a tourniquet is a concern that is frequently overemphasized. Although the material used for the belt must withstand the forces that will be applied when the tourniquet is used these forces are well within the maximum strength of most commonly available nylon webbing.

## Tensile testing different nylon webbing materials
We tested 4 different samples of 0.75" nylon webbing using a tensile tester. Short lengths of each type of webbing had loops sewn into each end, each sample was loaded into the tensile tester, and force was applied until the sample broke. In every single case the cause of failure was the stitching. More specifically, the stitching tore out of the weave of the nylon strap because the stitching was sewn very close to the edge of the straps used for testing. Two of the samples failed too quickly to gather any useful data, but the remaining two samples withstood over 1100 N (~224 lbf) prior to failure. The results are summarized in the table below.

| Sample | Breaking strength (N) | Mode of failure |
|---|---|---|
|WUXLY|No data|Stitching tear-out|
|MEC|No data|Stitching tear-out|
|Poland|1587|Stitching tear-out|
|ENNS|1167|Stitching tear-out|

## 2nd tensile test
After conducting the first test we sewed a 2nd set of test samples with the stitching set farther from the end than in the first test. Importantly, the thread used to stitch the strapping material together was not the same material that is used in the tourniquets manufactured by Glia and the thread used changed between the first and second tensile tests. This was deemed acceptable because the purpose of this test was to evaluate the strength of the strapping, not to test the stitching.

In every single case what failed was the stitching rather than the strap itself. More specifically, the stitching snapped as its strength was exceeded but the strap itself remained intact. In each case, the failure occurred after being loaded to well over 600 N (135 lb).

| Sample | Breaking strength (N) | Mode of failure |
|---|---|---|
|WUXLY|934|Stitching tear-out|
|MEC|753|Stitching tear-out|
|Poland|1082|Stitching tear-out|
|ENNS|668|Stitching tear-out|

## Webbing specifications
The table below shows contains all of the available information about the strapping used in the test. All values shown are as they are reported from the manufacturer or supplier, they are NOT taken from our test results.

|Parameter|WUXLY|MEC|ENNS|Poland|
|---|---|---|---|---|
|Sample name|WUXLY|MEC|ENNS|Poland|
|Supplier|Wuxly.com|Mec.ca|Enns Textile|pielegnacjaobuwia.pl|
|Part number|UNK*|0407-056|401-1BK-279|Kacperek 250002_IRR|
|Width|2 cm|19 mm|1 in|25 mm|
|Thickness|1.2 mm|UNK|.91 mm|Approx 1.2 mm|
|Composition|70% nylon, 30% Poly|UNK|70% Nylon, 30% Poly|Polyamide|
|Tensile strength|UNK|Approx 453 kg|1265 lb|650 kg|
|Denier|UNK|UNK|840D|UNK|
|Weight|UNK|63 g/m**|16 g/y|UNK|

*Unknown  
**Data obtained from "Q&A" section on website answered by staff. Spec sheet not available.

## Conclusion
Testing the tensile strength of the material used for the belt is extremely important to ensure that it is suitable. However, this concern is often given disproportionate weight compared to more likely modes of failure, such as failure of the stitching securing the webbing. Care should be taken to evaluating the thread used, location of the stitching, and the parameters of the stitches themselves. 

## Attribution
Testing was performed at UWO, [Free Appropriate Sustainability Technology (FAST) Research Group](https://www.appropedia.org/FAST), by Morgan

## Further Reading
For more information on testing the pressure applied by a tourniquet in order to achieve occlusion:
https://www.sciencedirect.com/science/article/pii/S2468067223000494
